Repository: blake-gj/aio-docs

File: docs/materials/acetal/copolymer/acetal-copolymer.md
# Acetal Copolymer (POM-C)

## Overview
Acetal Copolymer (POM-C) is a highly crystalline engineering thermoplastic characterized by its excellent dimensional stability, low friction coefficient, and good wear resistance. The copolymer structure provides enhanced resistance to thermal and chemical degradation compared to homopolymer acetal, particularly in terms of hydrolysis resistance. This material is widely used in precision parts that require high stiffness and excellent fatigue resistance.

The material maintains consistent performance across a broad range of operating conditions and offers excellent machinability, making it suitable for both injection molded parts and machined components.

## Physical Properties

| Property | Value | Test Method |
|----------|--------|-------------|
| Density | 1.41-1.42 g/cm³ | ASTM D792 |
| Water Absorption (24h) | 0.20-0.25 % | ASTM D570 |
| Color | Natural (White), Black | Visual |
| Hardness | 80-85 (Shore D) | ASTM D2240 |

## Mechanical Properties

| Property | Value | Test Method |
|----------|--------|-------------|
| Tensile Strength | 60-70 MPa (8,700-10,150 psi) | ASTM D638 |
| Elongation at Break | 25-45 % | ASTM D638 |
| Flexural Modulus | 2.6-2.8 GPa (377,000-406,000 psi) | ASTM D790 |
| Impact Strength (Notched Izod) | 80-90 J/m (1.5-1.7 ft-lb/in) | ASTM D256 |

## Thermal Properties

| Property | Value | Test Method |
|----------|--------|-------------|
| Maximum Continuous Service Temperature | 82°C (180°F) | ASTM D648 |
| Heat Deflection Temperature (1.8 MPa) | 96-110°C (205-230°F) | ASTM D648 |
| Coefficient of Thermal Expansion | 90-110 μm/m-°C | ASTM D696 |

## Electrical Properties

| Property | Value | Test Method |
|----------|--------|-------------|
| Volume Resistivity | >10¹⁴ Ω·cm | ASTM D257 |
| Dielectric Strength | 15-20 kV/mm | ASTM D149 |

## Chemical Resistance
Acetal Copolymer demonstrates excellent resistance to many common chemicals, but specific resistance can vary based on concentration, temperature, and exposure time.

| Chemical | Resistance Rating | Max Temperature |
|----------|------------------|-----------------|
| Water | Excellent | 82°C (180°F) |
| Weak Acids | Good | 50°C (122°F) |
| Weak Bases | Good | 50°C (122°F) |
| Alcohols | Excellent | 82°C (180°F) |
| Aliphatic Hydrocarbons | Excellent | 82°C (180°F) |

*Rating Scale: Excellent - Material shows no significant degradation after prolonged exposure, Good - Minor effect with limited exposure, Fair - Moderate effect, material may be suitable for short-term exposure, Poor - Significant degradation occurs, Not Recommended - Material is unsuitable for any exposure*

## Design Considerations
- Design with uniform wall thickness whenever possible
- Include adequate draft angles for molded parts
- Typical shrinkage rate range: 0.018-0.022 in/in
- Avoid sharp corners; use appropriate radii
- Consider moisture absorption in precision applications

## Common Applications
- Bearing components and bushings
- Gears and mechanical components
- Precision parts requiring dimensional stability
- Food processing equipment components
- Pump and valve components

## Compliance and Certifications
- FDA compliant grades available (natural color)
- RoHS compliant
- USP Class VI certified grades available

## Storage and Handling
- Store in a clean, dry environment
- Protect from direct sunlight
- Keep in sealed packaging until use
- Pre-dry if exposed to moisture (typical conditions: 80°C for 2-4 hours)
- Handle with clean gloves to prevent surface contamination

## Related Resources
- [Design Guide for Acetal Components](../design-guides/plastic-design.md)
- [Machining Guidelines for Acetals](../machining/plastics.md)
- [Alternative Materials Comparison](../materials/index.md)

!!! note "Technical Support"
    For specific technical questions or custom requirements, contact our engineering team at service@aeromat.io

!!! warning "Material Limitations"
    - Not recommended for continuous exposure above 82°C (180°F)
    - Avoid exposure to strong acids and oxidizing agents
    - Not recommended for applications requiring high impact resistance at low temperatures
    - Protect from prolonged UV exposure

!!! abstract "Data Disclaimer"
    The material property values provided in this document represent typical values obtained from standardized test methods and are provided for reference purposes only. Actual performance may vary based on:
    
    - Specific grade and manufacturer
    - Processing conditions and methods
    - Environmental conditions
    - Part design and geometry
    - Application requirements
    
    Critical applications should always verify specific grade properties with the material manufacturer. While we strive to maintain accuracy, this data should not be used for detailed design specifications without independent verification. The user assumes all responsibility for determining the suitability of the material for their specific application.

    Last Updated: December 18, 2024
---
*Last updated: December 18, 2024*
*Document version: 1.1*

File: docs/materials/acetal/copolymer/anti-static.md
# Anti-Static Acetal Copolymer (POM-C)

## Overview
Anti-Static Acetal Copolymer is an engineered variant of standard POM-C that incorporates permanent anti-static additives throughout the polymer matrix. This modification maintains the excellent mechanical properties of base acetal copolymer while providing consistent electrostatic dissipative properties. The material offers controlled electrical conductivity to prevent static charge buildup, making it ideal for applications where static discharge could damage sensitive components or create safety hazards.

This grade combines the dimensional stability, low friction, and wear resistance of standard acetal copolymer with reliable static dissipation capabilities. The anti-static properties are permanent and non-migrating, ensuring consistent performance throughout the part's lifetime, even after repeated cleaning or surface wear.

## Physical Properties

| Property | Value | Test Method |
|----------|--------|-------------|
| Density | 1.42-1.43 g/cm³ | ASTM D792 |
| Water Absorption (24h) | 0.22-0.27 % | ASTM D570 |
| Color | Black, Dark Gray | Visual |
| Hardness | 78-82 (Shore D) | ASTM D2240 |

## Mechanical Properties

| Property | Value | Test Method |
|----------|--------|-------------|
| Tensile Strength | 55-65 MPa (7,975-9,425 psi) | ASTM D638 |
| Elongation at Break | 20-35 % | ASTM D638 |
| Flexural Modulus | 2.4-2.6 GPa (348,000-377,000 psi) | ASTM D790 |
| Impact Strength (Notched Izod) | 70-80 J/m (1.3-1.5 ft-lb/in) | ASTM D256 |

## Thermal Properties

| Property | Value | Test Method |
|----------|--------|-------------|
| Maximum Continuous Service Temperature | 80°C (176°F) | ASTM D648 |
| Heat Deflection Temperature (1.8 MPa) | 92-105°C (198-221°F) | ASTM D648 |
| Coefficient of Thermal Expansion | 95-115 μm/m-°C | ASTM D696 |

## Electrical Properties

| Property | Value | Test Method |
|----------|--------|-------------|
| Surface Resistivity | 10⁹-10¹² Ω/sq | ASTM D257 |
| Volume Resistivity | 10⁸-10¹¹ Ω·cm | ASTM D257 |
| Static Decay Rate (10% of Initial Charge) | < 2 seconds | Federal Test Method 101C |

## Chemical Resistance
Anti-static acetal copolymer maintains similar chemical resistance to standard POM-C, with slight variations due to the anti-static additives.

| Chemical | Resistance Rating | Max Temperature |
|----------|------------------|-----------------|
| Water | Excellent | 80°C (176°F) |
| Weak Acids | Good | 50°C (122°F) |
| Weak Bases | Good | 50°C (122°F) |
| Alcohols | Excellent | 80°C (176°F) |
| Aliphatic Hydrocarbons | Good | 80°C (176°F) |

*Rating Scale: Excellent - Material shows no significant degradation after prolonged exposure, Good - Minor effect with limited exposure, Fair - Moderate effect, material may be suitable for short-term exposure, Poor - Significant degradation occurs, Not Recommended - Material is unsuitable for any exposure*

## Design Considerations
- Maintain uniform wall thickness to ensure consistent electrical properties
- Typical shrinkage rate range: 0.020-0.024 in/in
- Minimum recommended wall thickness: 2.5mm (0.100")
- Use generous radii to prevent stress concentration
- Consider effects of temperature and humidity on electrical properties
- Design parts to maintain electrical continuity where required

## Common Applications
- Electronic component handling trays
- Clean room equipment components
- Semiconductor processing equipment
- Conveyor components for electronic assembly
- Anti-static bearing components
- Material handling equipment for sensitive electronics
- Automation equipment in ESD-sensitive environments

## Compliance and Certifications
- RoHS compliant
- REACH compliant
- ESD compliance per ANSI/ESD S20.20
- Available in custom grades meeting specific ESD requirements

## Storage and Handling
- Store in sealed packaging in a clean, dry environment
- Maintain storage temperature below 40°C (104°F)
- Pre-dry if exposed to moisture (80°C for 2-4 hours)
- Handle with clean gloves to prevent surface contamination
- Avoid exposure to conductive dusts and fibers
- Regular cleaning may be required to maintain optimal static dissipative properties

## Related Resources
- [Design Guide for Acetal Components](../design-guides/plastic-design.md)
- [Machining Guidelines for Acetals](../machining/plastics.md)
- [ESD Control in Plastic Components](../design-guides/esd-control.md)
- [Alternative Anti-Static Materials](../materials/index.md)

!!! note "Technical Support"
    For specific technical questions or custom requirements, contact our engineering team at service@aeromat.io

!!! warning "Material Limitations"
    - Not recommended for continuous exposure above 80°C (176°F)
    - Avoid exposure to strong acids and oxidizing agents
    - May show reduced impact strength compared to standard acetal
    - Performance can be affected by extreme humidity conditions
    - Surface contamination may impact static dissipative properties
    - Not recommended for applications requiring high impact resistance at low temperatures

---
*Last updated: December 18, 2024*
*Document version: 1.0*

File: docs/materials/acetal/copolymer/conductive.md
# Conductive Acetal Copolymer (POM-C)

## Overview
Conductive Acetal Copolymer is a specially formulated variant of POM-C that incorporates conductive additives throughout the polymer matrix to achieve high electrical conductivity. This engineering thermoplastic maintains many of the desirable mechanical properties of standard acetal copolymer while providing permanent electrical conductivity. The material offers consistent electrical properties throughout the entire component, not just surface conductivity, making it suitable for applications requiring reliable static discharge and electromagnetic interference (EMI) shielding.

The conductive properties are achieved through a uniform distribution of carbon-based additives, resulting in a stable electrical conductivity that persists even after machining, wear, or surface abrasion. This material bridges the gap between standard engineering plastics and metal components in applications requiring electrical conductivity combined with the processing advantages of thermoplastics.

## Physical Properties

| Property | Value | Test Method |
|----------|--------|-------------|
| Density | 1.44-1.46 g/cm³ | ASTM D792 |
| Water Absorption (24h) | 0.25-0.30 % | ASTM D570 |
| Color | Black | Visual |
| Hardness | 75-80 (Shore D) | ASTM D2240 |

## Mechanical Properties

| Property | Value | Test Method |
|----------|--------|-------------|
| Tensile Strength | 45-55 MPa (6,525-7,975 psi) | ASTM D638 |
| Elongation at Break | 15-25 % | ASTM D638 |
| Flexural Modulus | 2.2-2.4 GPa (319,000-348,000 psi) | ASTM D790 |
| Impact Strength (Notched Izod) | 55-65 J/m (1.0-1.2 ft-lb/in) | ASTM D256 |

## Thermal Properties

| Property | Value | Test Method |
|----------|--------|-------------|
| Maximum Continuous Service Temperature | 75°C (167°F) | ASTM D648 |
| Heat Deflection Temperature (1.8 MPa) | 85-95°C (185-203°F) | ASTM D648 |
| Coefficient of Thermal Expansion | 100-120 μm/m-°C | ASTM D696 |

## Electrical Properties

| Property | Value | Test Method |
|----------|--------|-------------|
| Surface Resistivity | 10³-10⁵ Ω/sq | ASTM D257 |
| Volume Resistivity | 10³-10⁵ Ω·cm | ASTM D257 |
| EMI Shielding Effectiveness | 30-40 dB (1 GHz) | ASTM D4935 |

## Chemical Resistance
Conductive acetal copolymer maintains moderate chemical resistance, though somewhat reduced compared to standard POM-C due to the conductive additives.

| Chemical | Resistance Rating | Max Temperature |
|----------|------------------|-----------------|
| Water | Good | 75°C (167°F) |
| Weak Acids | Fair | 45°C (113°F) |
| Weak Bases | Fair | 45°C (113°F) |
| Alcohols | Good | 75°C (167°F) |
| Aliphatic Hydrocarbons | Good | 75°C (167°F) |

*Rating Scale: Excellent - Material shows no significant degradation after prolonged exposure, Good - Minor effect with limited exposure, Fair - Moderate effect, material may be suitable for short-term exposure, Poor - Significant degradation occurs, Not Recommended - Material is unsuitable for any exposure*

## Design Considerations
- Design for uniform wall thickness to ensure consistent electrical properties
- Typical shrinkage rate range: 0.022-0.026 in/in
- Minimum recommended wall thickness: 3.0mm (0.120")
- Include generous radii to prevent stress concentration
- Consider effects of operating environment on conductivity
- Design parts to maintain electrical continuity through contact points
- Account for reduced mechanical properties compared to standard acetal

## Common Applications
- EMI shielding components
- Electrical housings and enclosures
- Static discharge components
- Fuel system components
- Electronics assembly fixtures
- Grounding components
- Semiconductor processing equipment
- Equipment for explosive environments

## Compliance and Certifications
- RoHS compliant
- REACH compliant
- UL 94 HB rated
- Available in custom grades meeting specific conductivity requirements
- ATEX compliance available for specific grades

## Storage and Handling
- Store in sealed packaging in a clean, dry environment
- Maintain storage temperature below 40°C (104°F)
- Pre-dry if exposed to moisture (75°C for 3-4 hours)
- Handle with clean gloves to prevent surface contamination
- Protect from strong oxidizing environments
- Regular cleaning may be required to maintain optimal conductivity
- Avoid contact with oils and greases that may affect surface conductivity

## Related Resources
- [Design Guide for Acetal Components](../design-guides/plastic-design.md)
- [Machining Guidelines for Acetals](../machining/plastics.md)
- [EMI Shielding Design Guide](../design-guides/emi-shielding.md)
- [Alternative Conductive Materials](../materials/index.md)

!!! note "Technical Support"
    For specific technical questions or custom requirements, contact our engineering team at service@aeromat.io

!!! warning "Material Limitations"
    - Not recommended for continuous exposure above 75°C (167°F)
    - Avoid exposure to strong acids and oxidizing agents
    - Lower impact strength compared to standard acetal
    - Performance can be affected by extreme environmental conditions
    - Surface contamination may impact electrical conductivity
    - Not recommended for food contact applications
    - May show reduced chemical resistance compared to standard acetal
    - Higher cost compared to standard and anti-static grades

!!! abstract "Data Disclaimer"
    The material property values provided in this document represent typical values obtained from standardized test methods and are provided for reference purposes only. Actual performance may vary based on:
    
    - Specific grade and manufacturer
    - Processing conditions and methods
    - Environmental conditions
    - Part design and geometry
    - Application requirements
    
    Critical applications should always verify specific grade properties with the material manufacturer. While we strive to maintain accuracy, this data should not be used for detailed design specifications without independent verification. The user assumes all responsibility for determining the suitability of the material for their specific application.

---
*Last updated: December 18, 2024*
*Document version: 1.0*

File: docs/materials/acetal/copolymer/glass-filled.md
# Glass-Filled Acetal Copolymer (POM-C)

## Overview
Glass-Filled Acetal Copolymer combines the base properties of POM-C with glass fiber reinforcement, typically available in 20-30% glass fiber content variations. This engineering composite offers enhanced mechanical properties, including higher strength, stiffness, and dimensional stability compared to unfilled acetal copolymer. The addition of glass fibers also improves the material's resistance to creep and reduces thermal expansion, making it particularly suitable for structural applications requiring precise tolerances.

The material maintains many of the desirable characteristics of standard acetal copolymer, such as chemical resistance and good machinability, while providing superior mechanical performance. The glass reinforcement creates an anisotropic structure that must be considered in both design and processing stages.

## Physical Properties

| Property | Value | Test Method |
|----------|--------|-------------|
| Density | 1.58-1.65 g/cm³ | ASTM D792 |
| Water Absorption (24h) | 0.15-0.20 % | ASTM D570 |
| Color | Natural (Off-White), Black | Visual |
| Hardness | 85-90 (Shore D) | ASTM D2240 |

## Mechanical Properties

| Property | Value | Test Method |
|----------|--------|-------------|
| Tensile Strength | 90-110 MPa (13,050-15,950 psi) | ASTM D638 |
| Elongation at Break | 3-6 % | ASTM D638 |
| Flexural Modulus | 6.5-7.5 GPa (943,000-1,088,000 psi) | ASTM D790 |
| Impact Strength (Notched Izod) | 55-65 J/m (1.0-1.2 ft-lb/in) | ASTM D256 |

## Thermal Properties

| Property | Value | Test Method |
|----------|--------|-------------|
| Maximum Continuous Service Temperature | 105°C (221°F) | ASTM D648 |
| Heat Deflection Temperature (1.8 MPa) | 165-175°C (329-347°F) | ASTM D648 |
| Coefficient of Thermal Expansion | 35-45 μm/m-°C | ASTM D696 |

## Electrical Properties

| Property | Value | Test Method |
|----------|--------|-------------|
| Volume Resistivity | >10¹⁴ Ω·cm | ASTM D257 |
| Dielectric Strength | 17-22 kV/mm | ASTM D149 |

## Chemical Resistance
Glass-filled acetal copolymer maintains similar chemical resistance to standard POM-C, with slight variations due to the glass fiber content.

| Chemical | Resistance Rating | Max Temperature |
|----------|------------------|-----------------|
| Water | Excellent | 105°C (221°F) |
| Weak Acids | Good | 60°C (140°F) |
| Weak Bases | Good | 60°C (140°F) |
| Alcohols | Excellent | 105°C (221°F) |
| Aliphatic Hydrocarbons | Excellent | 105°C (221°F) |

*Rating Scale: Excellent - Material shows no significant degradation after prolonged exposure, Good - Minor effect with limited exposure, Fair - Moderate effect, material may be suitable for short-term exposure, Poor - Significant degradation occurs, Not Recommended - Material is unsuitable for any exposure*

## Design Considerations
- Account for anisotropic behavior due to fiber orientation
- Design with uniform wall thickness to ensure consistent properties
- Typical shrinkage rate range: 0.003-0.005 in/in (parallel to flow)
- Minimum recommended wall thickness: 2.5mm (0.100")
- Use larger radii than with unfilled grades to prevent fiber exposure
- Consider fiber orientation in critical stress areas
- Allow for increased tool wear in machining operations

## Common Applications
- Structural components requiring high stiffness
- Precision mechanical parts
- High-load bearing components
- Gear wheels and cams
- Pump and valve components
- Industrial automation components
- Automotive under-hood components
- Heavy-duty bushings and bearings

## Compliance and Certifications
- RoHS compliant
- REACH compliant
- UL 94 HB rated
- FDA compliant grades available (natural color)
- Custom grades available for specific industry requirements

## Storage and Handling
- Store in sealed packaging in a clean, dry environment
- Protect from direct sunlight and moisture
- Pre-dry if exposed to moisture (80°C for 3-4 hours)
- Handle with clean gloves to prevent surface contamination
- Use appropriate dust collection when machining
- Store away from heat sources
- Maintain proper inventory rotation

## Related Resources
- [Design Guide for Acetal Components](../design-guides/plastic-design.md)
- [Machining Guidelines for Filled Materials](../machining/plastics.md)
- [Alternative Reinforced Materials](../materials/index.md)

!!! note "Technical Support"
    For specific technical questions or custom requirements, contact our engineering team at service@aeromat.io

!!! warning "Material Limitations"
    - More abrasive to processing equipment than unfilled grades
    - Lower impact resistance compared to unfilled acetal
    - Reduced elongation and flexibility
    - Surface finish may show fiber presence
    - Not recommended for dynamic sealing applications
    - May show reduced chemical resistance at elevated temperatures
    - Higher cost compared to unfilled grades
    - Tool wear rates higher than standard acetal

---
*Last updated: December 18, 2024*
*Document version: 1.0*

File: docs/materials/acetal/copolymer/standard.md
# Acetal Copolymer (POM-C)

## Overview
Acetal Copolymer (POM-C) is a highly crystalline engineering thermoplastic characterized by its excellent dimensional stability, low friction coefficient, and good wear resistance. The copolymer structure provides enhanced resistance to thermal and chemical degradation compared to homopolymer acetal, particularly in terms of hydrolysis resistance. This material is widely used in precision parts that require high stiffness and excellent fatigue resistance.

The material maintains consistent performance across a broad range of operating conditions and offers excellent machinability, making it suitable for both injection molded parts and machined components.

## Physical Properties

| Property | Value | Test Method |
|----------|--------|-------------|
| Density | 1.41-1.42 g/cm³ | ASTM D792 |
| Water Absorption (24h) | 0.20-0.25 % | ASTM D570 |
| Color | Natural (White), Black | Visual |
| Hardness | 80-85 (Shore D) | ASTM D2240 |

## Mechanical Properties

| Property | Value | Test Method |
|----------|--------|-------------|
| Tensile Strength | 60-70 MPa (8,700-10,150 psi) | ASTM D638 |
| Elongation at Break | 25-45 % | ASTM D638 |
| Flexural Modulus | 2.6-2.8 GPa (377,000-406,000 psi) | ASTM D790 |
| Impact Strength (Notched Izod) | 80-90 J/m (1.5-1.7 ft-lb/in) | ASTM D256 |

## Thermal Properties

| Property | Value | Test Method |
|----------|--------|-------------|
| Maximum Continuous Service Temperature | 82°C (180°F) | ASTM D648 |
| Heat Deflection Temperature (1.8 MPa) | 96-110°C (205-230°F) | ASTM D648 |
| Coefficient of Thermal Expansion | 90-110 μm/m-°C | ASTM D696 |

## Electrical Properties

| Property | Value | Test Method |
|----------|--------|-------------|
| Volume Resistivity | >10¹⁴ Ω·cm | ASTM D257 |
| Dielectric Strength | 15-20 kV/mm | ASTM D149 |

## Chemical Resistance
Acetal Copolymer demonstrates excellent resistance to many common chemicals, but specific resistance can vary based on concentration, temperature, and exposure time.

| Chemical | Resistance Rating | Max Temperature |
|----------|------------------|-----------------|
| Water | Excellent | 82°C (180°F) |
| Weak Acids | Good | 50°C (122°F) |
| Weak Bases | Good | 50°C (122°F) |
| Alcohols | Excellent | 82°C (180°F) |
| Aliphatic Hydrocarbons | Excellent | 82°C (180°F) |

*Rating Scale: Excellent - Material shows no significant degradation after prolonged exposure, Good - Minor effect with limited exposure, Fair - Moderate effect, material may be suitable for short-term exposure, Poor - Significant degradation occurs, Not Recommended - Material is unsuitable for any exposure*

## Design Considerations
- Design with uniform wall thickness whenever possible
- Include adequate draft angles for molded parts
- Typical shrinkage rate range: 0.018-0.022 in/in
- Avoid sharp corners; use appropriate radii
- Consider moisture absorption in precision applications

## Common Applications
- Bearing components and bushings
- Gears and mechanical components
- Precision parts requiring dimensional stability
- Food processing equipment components
- Pump and valve components

## Compliance and Certifications
- FDA compliant grades available (natural color)
- RoHS compliant
- USP Class VI certified grades available

## Storage and Handling
- Store in a clean, dry environment
- Protect from direct sunlight
- Keep in sealed packaging until use
- Pre-dry if exposed to moisture (typical conditions: 80°C for 2-4 hours)
- Handle with clean gloves to prevent surface contamination

## Related Resources
- [Design Guide for Acetal Components](../design-guides/plastic-design.md)
- [Machining Guidelines for Acetals](../machining/plastics.md)
- [Alternative Materials Comparison](../materials/index.md)

!!! note "Technical Support"
    For specific technical questions or custom requirements, contact our engineering team at service@aeromat.io

!!! warning "Material Limitations"
    - Not recommended for continuous exposure above 82°C (180°F)
    - Avoid exposure to strong acids and oxidizing agents
    - Not recommended for applications requiring high impact resistance at low temperatures
    - Protect from prolonged UV exposure

---
*Last updated: December 18, 2024*
*Document version: 1.1*
