Repository: blake-gj/aio-docs

File: docs/materials/acetal/homopolymer/acetal-homopolymer.md
# Acetal Homopolymer (Delrin®)

## Overview
Acetal Homopolymer (POM-H), commonly known by the trade name Delrin®, is a highly crystalline engineering thermoplastic characterized by its superior strength, stiffness, and fatigue resistance compared to copolymer variants. This material offers excellent dimensional stability, low friction coefficient, and exceptional machinability. The homopolymer structure provides higher mechanical properties and better fatigue resistance than copolymer acetal, though with slightly lower chemical resistance to strong acids and bases.

The material maintains consistent performance in precision applications and offers outstanding spring properties, making it particularly suitable for snap-fit designs and mechanical components requiring high stiffness and resilience.

## Physical Properties

| Property | Value | Test Method |
|----------|--------|-------------|
| Density | 1.42-1.43 g/cm³ | ASTM D792 |
| Water Absorption (24h) | 0.25-0.30 % | ASTM D570 |
| Color | Natural (White), Black | Visual |
| Hardness | 82-85 (Shore D) | ASTM D2240 |

## Mechanical Properties

| Property | Value | Test Method |
|----------|--------|-------------|
| Tensile Strength | 70-75 MPa (10,150-10,875 psi) | ASTM D638 |
| Elongation at Break | 30-40 % | ASTM D638 |
| Flexural Modulus | 3.0-3.2 GPa (435,000-464,000 psi) | ASTM D790 |
| Impact Strength (Notched Izod) | 85-95 J/m (1.6-1.8 ft-lb/in) | ASTM D256 |

## Thermal Properties

| Property | Value | Test Method |
|----------|--------|-------------|
| Maximum Continuous Service Temperature | 85°C (185°F) | ASTM D648 |
| Heat Deflection Temperature (1.8 MPa) | 100-115°C (212-239°F) | ASTM D648 |
| Coefficient of Thermal Expansion | 85-105 μm/m-°C | ASTM D696 |

## Electrical Properties

| Property | Value | Test Method |
|----------|--------|-------------|
| Volume Resistivity | >10¹⁴ Ω·cm | ASTM D257 |
| Dielectric Strength | 16-20 kV/mm | ASTM D149 |

## Chemical Resistance
Acetal Homopolymer demonstrates good resistance to many chemicals but shows increased sensitivity to acids compared to copolymer variants.

| Chemical | Resistance Rating | Max Temperature |
|----------|------------------|-----------------|
| Water | Excellent | 85°C (185°F) |
| Weak Acids | Fair | 40°C (104°F) |
| Weak Bases | Good | 50°C (122°F) |
| Alcohols | Excellent | 85°C (185°F) |
| Aliphatic Hydrocarbons | Excellent | 85°C (185°F) |

*Rating Scale: Excellent - Material shows no significant degradation after prolonged exposure, Good - Minor effect with limited exposure, Fair - Moderate effect, material may be suitable for short-term exposure, Poor - Significant degradation occurs, Not Recommended - Material is unsuitable for any exposure*

## Design Considerations
- Design with uniform wall thickness whenever possible
- Typical shrinkage rate range: 0.020-0.025 in/in
- Include adequate draft angles for molded parts
- Minimum recommended wall thickness: 1.5mm (0.060")
- Use appropriate radii to prevent stress concentration
- Consider creep behavior under sustained loads
- Excellent for snap-fit and spring applications

## Common Applications
- Precision gears and bearings
- Spring elements and snap-fits
- High-performance mechanical components
- Pump and valve components
- Conveyor system parts
- Food processing equipment
- Consumer product components

## Compliance and Certifications
- FDA compliant grades available (natural color)
- RoHS compliant
- REACH compliant
- NSF compliant grades available
- USP Class VI certified grades available

## Storage and Handling
- Store in a clean, dry environment
- Protect from direct sunlight
- Keep in sealed packaging until use
- Pre-dry if exposed to moisture (82°C for 2-4 hours)
- Handle with clean gloves to prevent contamination
- Maintain proper inventory rotation
- Store away from heat sources

## Related Resources
- [Design Guide for Acetal Components](../design-guides/plastic-design.md)
- [Machining Guidelines for Acetals](../machining/plastics.md)
- [Alternative Materials Comparison](../materials/index.md)

!!! note "Technical Support"
    For specific technical questions or custom requirements, contact our engineering team at service@aeromat.io

!!! warning "Material Limitations"
    - Not recommended for continuous exposure above 85°C (185°F)
    - Lower chemical resistance to acids compared to copolymer
    - Avoid exposure to strong oxidizing agents
    - Not recommended for applications requiring high impact resistance at low temperatures
    - May show reduced performance in high-moisture environments
    - Higher cost compared to copolymer variants

!!! abstract "Data Disclaimer"
    The material property values provided in this document represent typical values obtained from standardized test methods and are provided for reference purposes only. Actual performance may vary based on:
    
    - Specific grade and manufacturer
    - Processing conditions and methods
    - Environmental conditions
    - Part design and geometry
    - Application requirements
    
    Critical applications should always verify specific grade properties with the material manufacturer. While we strive to maintain accuracy, this data should not be used for detailed design specifications without independent verification. The user assumes all responsibility for determining the suitability of the material for their specific application.

---
*Last updated: December 18, 2024*
*Document version: 1.0*

File: docs/materials/acetal/homopolymer/glass-filled.md
# Glass-Filled Acetal Homopolymer

## Overview
Glass-Filled Acetal Homopolymer combines the high strength and stiffness of POM-H with glass fiber reinforcement, typically available in 20-30% glass fiber content. This engineering composite delivers superior mechanical properties compared to unfilled homopolymer, including enhanced strength, rigidity, and dimensional stability. The addition of glass fibers significantly improves the material's resistance to creep and reduces thermal expansion, making it ideal for structural applications requiring tight tolerances.

The material maintains the excellent machining characteristics of standard homopolymer acetal while providing substantially improved mechanical performance. The glass reinforcement creates an anisotropic structure that requires special consideration in design and processing.

## Physical Properties

| Property | Value | Test Method |
|----------|--------|-------------|
| Density | 1.61-1.67 g/cm³ | ASTM D792 |
| Water Absorption (24h) | 0.16-0.22 % | ASTM D570 |
| Color | Natural (Off-White), Black | Visual |
| Hardness | 86-91 (Shore D) | ASTM D2240 |

## Mechanical Properties

| Property | Value | Test Method |
|----------|--------|-------------|
| Tensile Strength | 100-120 MPa (14,500-17,400 psi) | ASTM D638 |
| Elongation at Break | 2.5-5 % | ASTM D638 |
| Flexural Modulus | 7.0-8.0 GPa (1,015,000-1,160,000 psi) | ASTM D790 |
| Impact Strength (Notched Izod) | 50-60 J/m (0.9-1.1 ft-lb/in) | ASTM D256 |
| Compressive Strength | 125-145 MPa (18,125-21,025 psi) | ASTM D695 |
| Flexural Strength | 135-155 MPa (19,575-22,475 psi) | ASTM D790 |
| Coefficient of Friction (Dynamic) | 0.20-0.25 | ASTM D3702 |

## Thermal Properties

| Property | Value | Test Method |
|----------|--------|-------------|
| Maximum Continuous Service Temperature | 110°C (230°F) | ASTM D648 |
| Heat Deflection Temperature (1.8 MPa) | 170-180°C (338-356°F) | ASTM D648 |
| Coefficient of Thermal Expansion | 30-40 μm/m-°C | ASTM D696 |
| Melting Point | 175-178°C (347-352°F) | ASTM D3418 |
| Thermal Conductivity | 0.35-0.40 W/m-K | ASTM C177 |

## Electrical Properties

| Property | Value | Test Method |
|----------|--------|-------------|
| Volume Resistivity | >10¹⁴ Ω·cm | ASTM D257 |
| Dielectric Strength | 17-22 kV/mm | ASTM D149 |
| Dielectric Constant (1 MHz) | 3.8-4.2 | ASTM D150 |
| Dissipation Factor (1 MHz) | 0.005-0.008 | ASTM D150 |

## Chemical Resistance
Glass-filled acetal homopolymer maintains similar chemical resistance to standard POM-H, with slight variations due to the glass fiber content.

| Chemical | Resistance Rating | Max Temperature |
|----------|------------------|-----------------|
| Water | Excellent | 110°C (230°F) |
| Weak Acids | Fair | 50°C (122°F) |
| Weak Bases | Good | 60°C (140°F) |
| Alcohols | Excellent | 110°C (230°F) |
| Aliphatic Hydrocarbons | Excellent | 110°C (230°F) |
| Aromatic Hydrocarbons | Good | 80°C (176°F) |
| Ketones | Good | 60°C (140°F) |
| Esters | Good | 60°C (140°F) |

*Rating Scale: Excellent - Material shows no significant degradation after prolonged exposure, Good - Minor effect with limited exposure, Fair - Moderate effect, material may be suitable for short-term exposure, Poor - Significant degradation occurs, Not Recommended - Material is unsuitable for any exposure*

## Design Considerations
- Account for anisotropic behavior due to fiber orientation
- Design with uniform wall thickness to ensure consistent properties
- Typical shrinkage rate range: 0.003-0.005 in/in (parallel to flow)
- Typical shrinkage rate range: 0.008-0.012 in/in (perpendicular to flow)
- Minimum recommended wall thickness: 2.5mm (0.100")
- Use larger radii than with unfilled grades to prevent fiber exposure
- Consider fiber orientation in critical stress areas
- Allow for increased tool wear in machining operations
- Design for proper gate location in molded parts
- Account for reduced impact strength in critical areas
- Consider thermal expansion differences in assembly

## Common Applications
- Structural components requiring high stiffness
- Precision mechanical parts
- High-load bearing components
- Gear wheels and cams
- Pump and valve components
- Industrial automation components
- Automotive under-hood components
- Heavy-duty bushings and bearings
- Conveyor system components
- Chemical processing equipment
- Industrial machinery parts
- Load-bearing rollers

## Compliance and Certifications
- RoHS compliant
- REACH compliant
- UL 94 HB rated
- FDA compliant grades available (natural color)
- Custom grades available for specific industry requirements
- FMVSS compliant grades available
- EU 10/2011 compliant grades available

## Storage and Handling
- Store in sealed packaging in a clean, dry environment
- Protect from direct sunlight and moisture
- Pre-dry if exposed to moisture (80°C for 3-4 hours)
- Handle with clean gloves to prevent surface contamination
- Use appropriate dust collection when machining
- Store away from heat sources
- Maintain proper inventory rotation
- Maximum recommended storage time: 2 years
- Store at temperatures below 40°C (104°F)
- Keep away from sources of ignition
- Use appropriate PPE during processing

## Related Resources
- [Design Guide for Acetal Components](../design-guides/plastic-design.md)
- [Machining Guidelines for Filled Materials](../machining/plastics.md)
- [Alternative Reinforced Materials](../materials/index.md)
- [Thermal Analysis Guide](../design-guides/thermal-analysis.md)
- [Structural Design Guidelines](../design-guides/structural.md)

!!! note "Technical Support"
    For specific technical questions or custom requirements, contact our engineering team at service@aeromat.io

!!! warning "Material Limitations"
    - More abrasive to processing equipment than unfilled grades
    - Lower impact resistance compared to unfilled acetal
    - Reduced elongation and flexibility
    - Surface finish may show fiber presence
    - Not recommended for dynamic sealing applications
    - May show reduced chemical resistance at elevated temperatures
    - Higher cost compared to unfilled grades
    - Tool wear rates higher than standard acetal
    - Not suitable for applications requiring high surface aesthetics
    - Limited capability for thin-wall sections
    - Potential for fiber exposure in wear applications
    - Reduced weldability compared to unfilled grades

!!! abstract "Data Disclaimer"
    The material property values provided in this document represent typical values obtained from standardized test methods and are provided for reference purposes only. Actual performance may vary based on:
    
    - Specific grade and manufacturer
    - Processing conditions and methods
    - Environmental conditions
    - Part design and geometry
    - Application requirements
    
    Critical applications should always verify specific grade properties with the material manufacturer. While we strive to maintain accuracy, this data should not be used for detailed design specifications without independent verification. The user assumes all responsibility for determining the suitability of the material for their specific application.

---
*Last updated: December 18, 2024*
*Document version: 1.0*

File: docs/materials/acetal/homopolymer/ptfe-filled.md
# PTFE-Filled Acetal Homopolymer (Delrin AF)

## Overview
PTFE-Filled Acetal Homopolymer (Delrin AF) is a modified version of POM-H incorporating PTFE (polytetrafluoroethylene) particles, typically in concentrations of 15-20%. This engineering composite combines the structural strength of acetal homopolymer with the enhanced lubricity and wear resistance of PTFE. The material offers significantly reduced friction coefficients and improved wear characteristics while maintaining good mechanical properties, making it ideal for bearing and wear applications.

The uniform distribution of PTFE throughout the polymer matrix provides consistent performance and self-lubricating properties, even as the surface wears. This makes it particularly suitable for applications requiring low friction and wear resistance without external lubrication.

## Physical Properties

| Property | Value | Test Method |
|----------|--------|-------------|
| Density | 1.50-1.54 g/cm³ | ASTM D792 |
| Water Absorption (24h) | 0.20-0.25 % | ASTM D570 |
| Color | Off-White, Black | Visual |
| Hardness | 78-82 (Shore D) | ASTM D2240 |
| Specific Gravity | 1.50-1.54 | ASTM D792 |

## Mechanical Properties

| Property | Value | Test Method |
|----------|--------|-------------|
| Tensile Strength | 55-65 MPa (7,975-9,425 psi) | ASTM D638 |
| Elongation at Break | 20-30 % | ASTM D638 |
| Flexural Modulus | 2.4-2.6 GPa (348,000-377,000 psi) | ASTM D790 |
| Impact Strength (Notched Izod) | 65-75 J/m (1.2-1.4 ft-lb/in) | ASTM D256 |
| Compressive Strength | 85-95 MPa (12,325-13,775 psi) | ASTM D695 |
| Coefficient of Friction (Dynamic) | 0.10-0.15 | ASTM D3702 |
| Coefficient of Friction (Static) | 0.12-0.17 | ASTM D3702 |
| Wear Factor (K) | 70-90 x 10⁻⁶ mm³/Nm | ASTM D3702 |

## Thermal Properties

| Property | Value | Test Method |
|----------|--------|-------------|
| Maximum Continuous Service Temperature | 82°C (180°F) | ASTM D648 |
| Heat Deflection Temperature (1.8 MPa) | 95-105°C (203-221°F) | ASTM D648 |
| Coefficient of Thermal Expansion | 90-110 μm/m-°C | ASTM D696 |
| Melting Point | 175-178°C (347-352°F) | ASTM D3418 |
| Thermal Conductivity | 0.30-0.35 W/m-K | ASTM C177 |

## Electrical Properties

| Property | Value | Test Method |
|----------|--------|-------------|
| Volume Resistivity | >10¹⁴ Ω·cm | ASTM D257 |
| Dielectric Strength | 15-19 kV/mm | ASTM D149 |
| Dielectric Constant (1 MHz) | 3.4-3.8 | ASTM D150 |
| Dissipation Factor (1 MHz) | 0.004-0.007 | ASTM D150 |

## Chemical Resistance
PTFE-filled acetal homopolymer demonstrates excellent chemical resistance, enhanced in some cases by the PTFE content.

| Chemical | Resistance Rating | Max Temperature |
|----------|------------------|-----------------|
| Water | Excellent | 82°C (180°F) |
| Weak Acids | Good | 50°C (122°F) |
| Weak Bases | Good | 50°C (122°F) |
| Alcohols | Excellent | 82°C (180°F) |
| Aliphatic Hydrocarbons | Excellent | 82°C (180°F) |
| Aromatic Hydrocarbons | Good | 70°C (158°F) |
| Ketones | Good | 50°C (122°F) |
| Esters | Good | 50°C (122°F) |

*Rating Scale: Excellent - Material shows no significant degradation after prolonged exposure, Good - Minor effect with limited exposure, Fair - Moderate effect, material may be suitable for short-term exposure, Poor - Significant degradation occurs, Not Recommended - Material is unsuitable for any exposure*

## Design Considerations
- Design for uniform wall thickness to ensure consistent properties
- Typical shrinkage rate range: 0.018-0.022 in/in
- Minimum recommended wall thickness: 2.0mm (0.080")
- Consider reduced mechanical properties compared to unfilled acetal
- Design for proper bearing pressure distribution
- Account for thermal expansion in precision applications
- Optimize surface finish for tribological applications
- Consider running-in period for bearing applications
- Design for adequate support in bearing applications
- Allow for thermal expansion in assembly
- Consider orientation effects in sliding applications

## Common Applications
- Bearing components and bushings
- Wear strips and guides
- Gear components
- Cam followers
- Chain guides and tensioners
- Conveyor system components
- Food processing equipment
- Packaging machinery parts
- Medical device components
- Automotive interior components
- Sliding mechanisms
- Low-friction rollers

## Compliance and Certifications
- FDA compliant grades available
- RoHS compliant
- REACH compliant
- NSF compliant grades available
- USP Class VI certified grades available
- EU 10/2011 compliant grades available
- 3A Dairy compliant grades available

## Storage and Handling
- Store in a clean, dry environment
- Protect from direct sunlight and UV exposure
- Keep in sealed packaging until use
- Pre-dry if exposed to moisture (80°C for 2-4 hours)
- Handle with clean gloves to prevent contamination
- Maintain proper inventory rotation
- Store at temperatures below 40°C (104°F)
- Avoid exposure to strong oxidizing agents
- Use appropriate dust collection during machining
- Keep away from open flames and heat sources

## Related Resources
- [Design Guide for Bearing Applications](../design-guides/bearing-design.md)
- [Machining Guidelines for Filled Materials](../machining/plastics.md)
- [Tribological Design Guide](../design-guides/tribology.md)
- [Material Selection Guide](../materials/selection-guide.md)

!!! note "Technical Support"
    For specific technical questions or custom requirements, contact our engineering team at service@aeromat.io

!!! warning "Material Limitations"
    - Lower mechanical properties than unfilled acetal
    - Not recommended for continuous exposure above 82°C (180°F)
    - Reduced impact strength
    - May show increased creep under high loads
    - Not suitable for high-stress structural applications
    - Higher cost than standard acetal
    - Limited chemical resistance to strong acids
    - May show reduced performance in high-moisture environments
    - Not recommended for high-speed gear applications
    - Limited suitability for snap-fit designs
    - Reduced weldability
    - Surface painting/coating adhesion limitations

!!! abstract "Data Disclaimer"
    The material property values provided in this document represent typical values obtained from standardized test methods and are provided for reference purposes only. Actual performance may vary based on:
    
    - Specific grade and manufacturer
    - Processing conditions and methods
    - Environmental conditions
    - Part design and geometry
    - Application requirements
    
    Critical applications should always verify specific grade properties with the material manufacturer. While we strive to maintain accuracy, this data should not be used for detailed design specifications without independent verification. The user assumes all responsibility for determining the suitability of the material for their specific application.

---
*Last updated: December 18, 2024*
*Document version: 1.0*
